Repository: alexb963/ANN-Spectroscopic-Ellipsometry

# ANN-Spectroscopic-Ellipsometry

The code for this project is done in Python version 3.12.7, Tensorflow version 2.18.0, and Keras version 3.7.0 on a Jupyter notebook. The programs can be accessed via a GitHub account. There are five different Jupyter notebooks as well as two folders. The folder labeled “Optical_Properties” contains the optical properties for soda-lime glass (SLG), silicon wafer[1] (Si_JAW), native oxide[1] (NTVE_JAW), and void while the folder labeled “Traditional_LSR_Data” that contains the experimental ellipsometric spectra from samples MV1519, MV1523, and MV1530 and the parameters determined from the traditional least-square regression. The notebook labeled “Tauc_and_Cody_Lorentz” contain the math used to generate the complex dielectric functions for the Tauc Lorentz and Cody Loretnz oscillators[2] as well as the Bruggeman Effective medium approximation[3]. The notebook labeled “Simulated_Ellipsometric _Specta_Generator-CL” is used to generate Data Sets 1 - 3. The notebook labeled “ANN_Development” uses Data Sets 1 - 3 to train ANN1 - 4. The notebook labeled “ANN_ Evaluation” uses the trained versions of ANN1 - 4 to make predictions on simulated test data as well as the experimental ellipsometric spectra from samples MV1519, MV1523, and MV1530. The notebook also contains the code used to generate the figures presented in this work as well as some figures that were not presented. The notebook labeled “Functions” contains any other functions used in this work.





REFERENCES

(1) Herzinger, C.; Johs, B.; McGahan, W.; Woollam, J. A.; Paulson, W. Ellipsometric determination of optical constants for silicon and thermally grown silicon dioxide via a multi-sample, multi-wavelength, multi-angle investigation. Journal of Applied Physics 1998, 83 (6), 3323-3336.

(2) Ferlauto, A.; Ferreira, G.; Wronski, C.; Collins, R.; Deng, X.; Ganguly, G. Analytical model for the optical functions of amorphous semiconductors from the near-infrared to ultraviolet: Applications in thin film photovoltaics. Journal of Applied Physics 2002, 92 (5), 2424-2436.


(3) Aspnes, D.; Theeten, J.; Hottier, F. Investigation of effective-medium models of microscopic surface roughness by spectroscopic ellipsometry. Physical Review B 1979, 20 (8), 3292.

File: Traditional_LSR_Data/MV1519-NO-Surface_Layer-Params.csv
X (cm),Y (cm),Unweighted Error,a-SiH Thickness,Amp,Br,Eo,Eg,Ep
0,3.5,0.001790607,52.581413,90.027458,2.448012,3.638159,1.606096,1.292557
2.1,2.8,0.001907462,51.265911,90.726128,2.445518,3.632342,1.608451,1.296776
1.4,2.8,0.001878248,51.756706,90.17009,2.448124,3.634665,1.606368,1.293002
0.7,2.8,0.001793501,52.159523,88.914864,2.457721,3.643762,1.621095,1.249141
0,2.8,0.001936385,52.660522,89.767555,2.451603,3.637242,1.609607,1.284652
-0.7,2.8,0.001820088,53.041817,89.553291,2.456306,3.641457,1.615839,1.266192
-1.4,2.8,0.001795003,53.3596,89.115463,2.453573,3.642618,1.610776,1.267763
-2.1,2.8,0.001856249,53.706932,89.29126,2.454186,3.641708,1.611488,1.268559
-2.8,2.1,0.001803067,53.49588,89.08387,2.457979,3.640455,1.614091,1.256844
-2.1,2.1,0.002035043,53.441547,90.380737,2.449574,3.635344,1.603338,1.297318
-1.4,2.1,0.001790353,53.320732,89.756805,2.452682,3.640455,1.610679,1.275718
-0.7,2.1,0.002058322,53.197956,90.73645,2.44682,3.633086,1.601308,1.309975
0,2.1,0.001805698,52.850708,89.164764,2.459117,3.642818,1.622601,1.249211
0.7,2.1,0.001941925,52.460773,90.346146,2.451265,3.635911,1.610849,1.286012
1.4,2.1,0.00192213,51.954643,89.885727,2.45422,3.6359,1.614933,1.273965
2.1,2.1,0.001824428,51.418079,89.62587,2.453297,3.636713,1.614562,1.270898
2.8,2.1,0.001953913,50.919258,90.655312,2.447323,3.629534,1.602021,1.303757
2.8,1.4,0.001980412,51.048462,90.644684,2.448845,3.62921,1.604573,1.297455
2.1,1.4,0.002129568,51.680565,90.979706,2.447881,3.628296,1.601235,1.30882
1.4,1.4,0.001738881,52.165997,89.707481,2.450415,3.637219,1.609658,1.275978
0.7,1.4,0.001910115,52.526722,89.785667,2.453202,3.638126,1.609878,1.276301
0,1.4,0.001817691,52.94239,89.988197,2.450119,3.637966,1.607249,1.283929
-0.7,1.4,0.001717485,53.083038,88.746742,2.460441,3.645133,1.624293,1.239088
-1.4,1.4,0.001771329,53.197868,89.071884,2.45402,3.642053,1.611358,1.262149
-2.1,1.4,0.002016659,53.18919,90.161018,2.452774,3.634738,1.606881,1.287343
-2.8,1.4,0.001856361,53.169456,89.632912,2.451906,3.634429,1.605426,1.277553
-2.8,0.7,0.001837422,52.853046,89.633972,2.454245,3.634125,1.60408,1.275763
-2.1,0.7,0.001964228,53.020489,90.473473,2.450491,3.633487,1.605763,1.289881
-1.4,0.7,0.001917734,53.081215,90.28511,2.451155,3.634809,1.606487,1.288798
-0.7,0.7,0.00182623,52.959282,89.864532,2.453346,3.638074,1.610554,1.275185
0,0.7,0.001716772,52.790794,88.954224,2.455183,3.643131,1.613387,1.255865
0.7,0.7,0.001718811,52.506897,89.0392,2.453326,3.642317,1.614825,1.255196
1.4,0.7,0.001707741,52.123466,89.09391,2.457348,3.640942,1.619187,1.250177
2.1,0.7,0.001948209,51.735786,90.521515,2.450668,3.631314,1.604595,1.293968
2.8,0.7,0.001827564,51.139061,90.165627,2.449718,3.629887,1.604064,1.286803
3.5,0,0.002212202,50.50861,90.425766,2.449326,3.61891,1.591006,1.308349
2.8,0,0.002197896,51.170086,90.525505,2.449166,3.624902,1.594838,1.30563
2.1,0,0.001938774,51.723896,90.215881,2.452281,3.631991,1.603769,1.286935
1.4,0,0.001897136,52.115974,90.112251,2.453292,3.634689,1.608463,1.280101
0.7,0,0.001930696,52.44239,90.16169,2.453106,3.631496,1.606665,1.28155
0,0,0.001775796,52.675209,88.982758,2.450219,3.64327,1.61382,1.255779
-0.7,0,0.001784974,52.769112,89.414627,2.457797,3.640889,1.617565,1.257471
-1.4,0,0.001757346,52.85865,89.096115,2.462591,3.641362,1.620658,1.247415
-2.1,0,0.00169474,52.849419,89.106667,2.456707,3.640641,1.614165,1.255227
-2.8,0,0.001867231,52.657257,89.97287,2.454614,3.63253,1.605168,1.280076
-3.5,0,0.001812154,52.627094,89.512863,2.451752,3.626048,1.587743,1.293554
-2.8,-0.7,0.001746013,52.414398,89.839066,2.453783,3.634336,1.607455,1.274192
-2.1,-0.7,0.001683636,52.650764,88.580711,2.458695,3.643145,1.619429,1.239297
-1.4,-0.7,0.001681948,52.722759,89.12159,2.461149,3.642384,1.622414,1.24242
-0.7,-0.7,0.001872347,52.721947,89.855118,2.458488,3.63814,1.618725,1.262158
0,-0.7,0.001795391,52.637184,89.870064,2.45729,3.636773,1.619978,1.260825
0.7,-0.7,0.00174355,52.291401,89.498718,2.458094,3.639763,1.616772,1.25598
1.4,-0.7,0.00187752,52.083538,90.222527,2.453205,3.633785,1.608291,1.279787
2.1,-0.7,0.001954736,51.704865,90.235542,2.453223,3.630987,1.604909,1.283321
2.8,-0.7,0.001983557,51.109142,89.961906,2.453549,3.626369,1.600364,1.282333
2.8,-1.4,0.002027559,50.809834,89.715836,2.452945,3.620934,1.594187,1.286408
2.1,-1.4,0.002041967,51.631409,90.355721,2.450791,3.627196,1.597354,1.295739
1.4,-1.4,0.001803604,52.029888,89.832138,2.453743,3.633919,1.607118,1.272521
0.7,-1.4,0.001775822,52.260109,89.462593,2.457732,3.638579,1.615712,1.257893
0,-1.4,0.001708453,52.426216,88.872375,2.463306,3.643524,1.624174,1.234447
-0.7,-1.4,0.001686093,52.624115,89.271027,2.458122,3.641906,1.619265,1.248911
-1.4,-1.4,0.001720734,52.643005,88.624397,2.45772,3.644428,1.620396,1.237454
-2.1,-1.4,0.001657363,52.468025,87.999847,2.464245,3.64521,1.627458,1.218482
-2.8,-1.4,0.001613689,52.223816,88.76593,2.456106,3.640194,1.616905,1.246512
-2.8,-2.1,0.00177694,52.078072,88.620552,2.461042,3.642549,1.62087,1.235705
-2.1,-2.1,0.001651672,52.2542,88.6427,2.462805,3.64398,1.62771,1.228225
-1.4,-2.1,0.001645618,52.479595,88.645508,2.462483,3.644973,1.624974,1.230965
-0.7,-2.1,0.00190229,52.517345,87.411949,2.466949,3.651875,1.636024,1.19393
0,-2.1,0.001685407,52.434822,89.081673,2.459521,3.638136,1.615845,1.247049
0.7,-2.1,0.001697469,52.232159,88.910843,2.460715,3.641117,1.61971,1.242436
1.4,-2.1,0.00179016,51.944176,89.626015,2.45943,3.635649,1.615567,1.2569
2.1,-2.1,0.001768747,51.511589,89.820465,2.453255,3.62667,1.601539,1.276994
2.8,-2.1,0.001734959,50.426788,89.306526,2.453898,3.623888,1.600073,1.269767
2.1,-2.8,0.001733367,51.375702,89.520966,2.456233,3.633112,1.607114,1.266579
1.4,-2.8,0.001736426,51.83033,89.324409,2.454946,3.629438,1.604239,1.264736
0.7,-2.8,0.001772507,52.130287,89.698105,2.459981,3.636005,1.616365,1.257586
0,-2.8,0.001880391,52.37133,90.344643,2.454901,3.632996,1.609217,1.280432
-0.7,-2.8,0.00177666,52.314888,89.250755,2.462656,3.638773,1.620686,1.246835
-1.4,-2.8,0.001697664,52.213409,88.387184,2.462403,3.642505,1.622786,1.229802
-2.1,-2.8,0.001638129,52.083271,88.909538,2.462164,3.641051,1.623482,1.236735
0,-3.5,0.001837315,52.257111,90.150475,2.444845,3.631853,1.601208,1.291156

File: Traditional_LSR_Data/MV1519-Surface_Layer-Params.csv
X (cm),Y (cm),Unweighted Error,Surface Layer Thickness,a-SiH Thickness,Amp,Br,Eo,Eg,Ep
0,3.5,0.001791036,0.000289,52.581432,90.025673,2.44801,3.638211,1.606149,1.292471
2.1,2.8,0.001908064,0,51.260956,90.754425,2.445022,3.632146,1.607436,1.298602
1.4,2.8,0.001879077,0,51.744743,90.420792,2.446626,3.632833,1.604328,1.300742
0.7,2.8,0.001819279,0,52.160278,89.025406,2.458156,3.639897,1.617319,1.254739
0,2.8,0.001938763,0,52.682884,89.148613,2.455964,3.641755,1.613212,1.266757
-0.7,2.8,0.001812468,0.030489,53.041737,89.373283,2.455958,3.646999,1.621457,1.257429
-1.4,2.8,0.00179493,0.007628,53.360023,89.06916,2.453497,3.64401,1.612201,1.265511
-2.1,2.8,0.001854782,0.015033,53.70742,89.199478,2.454044,3.644451,1.614311,1.264101
-2.8,2.1,0.001791592,0.036846,53.496075,88.863533,2.457562,3.647175,1.620958,1.246101
-2.1,2.1,0.002031557,0.022762,53.442554,90.232773,2.449502,3.639534,1.607682,1.290273
-1.4,2.1,0.001786718,0.021505,53.321205,89.624153,2.452508,3.644387,1.61472,1.269309
-0.7,2.1,0.002058753,0.002891,53.19817,90.717087,2.446821,3.63362,1.601861,1.309064
0,2.1,0.001805466,0.008709,52.850441,89.115898,2.458983,3.64439,1.624164,1.246818
0.7,2.1,0.001942423,0,52.461967,90.284119,2.451589,3.636358,1.610962,1.284535
1.4,2.1,0.001943828,0,51.95517,89.997452,2.454514,3.632211,1.611322,1.279474
2.1,2.1,0.001856324,0,51.418598,89.75174,2.453726,3.632371,1.610385,1.277176
2.8,2.1,0.001954937,0,50.919548,90.475723,2.447992,3.630824,1.601664,1.300314
2.8,1.4,0.001981049,0,51.042786,90.663689,2.448188,3.629116,1.603454,1.299271
2.1,1.4,0.002130249,0,51.689526,90.787498,2.449552,3.629614,1.602724,1.302796
1.4,1.4,0.001745429,0,52.165924,89.766441,2.450545,3.635329,1.607771,1.278891
0.7,1.4,0.001909842,0.009488,52.526844,89.729774,2.4531,3.639848,1.611604,1.273592
0,1.4,0.001818128,0,52.942497,89.984863,2.450145,3.637989,1.607266,1.283834
-0.7,1.4,0.001717818,0.002935,53.08297,88.7304,2.460392,3.645662,1.62482,1.238284
-1.4,1.4,0.001771148,0.008315,53.198189,89.02166,2.453934,3.64357,1.61291,1.259702
-2.1,1.4,0.002005633,0.038429,53.189934,89.921783,2.452516,3.641767,1.614067,1.275876
-2.8,1.4,0.001809598,0.07439,53.171001,89.177444,2.451263,3.648008,1.619393,1.255443
-2.8,0.7,0.001806843,0.060358,52.85424,89.267464,2.453705,3.645145,1.61532,1.257972
-2.1,0.7,0.001948713,0.044602,53.020332,90.192947,2.450243,3.641659,1.614153,1.276458
-1.4,0.7,0.00191134,0.02896,53.081646,90.104126,2.450981,3.640108,1.611912,1.280124
-0.7,0.7,0.001824967,0.014094,52.959351,89.779022,2.453223,3.640645,1.613167,1.271055
0,0.7,0.001717173,0.001106,52.790813,88.947945,2.455167,3.643331,1.613588,1.255555
0.7,0.7,0.001719337,0,52.502796,89.079407,2.452839,3.642001,1.613906,1.257149
1.4,0.7,0.001721542,0,52.124195,89.172958,2.45764,3.638201,1.616506,1.254166
2.1,0.7,0.001948846,0,51.741474,90.337372,2.451776,3.632639,1.605402,1.289031
2.8,0.7,0.001828395,0,51.129921,90.246132,2.448735,3.629278,1.602293,1.290644
3.5,0,0.002212849,0,50.516331,90.250488,2.450558,3.620151,1.592089,1.303243
2.8,0,0.002198465,0,51.17083,90.4701,2.449506,3.625279,1.594845,1.304391
2.1,0,0.001939352,0,51.723927,90.224075,2.452301,3.631722,1.603505,1.28734
1.4,0,0.00189779,0,52.106964,90.297157,2.451818,3.63336,1.606832,1.286067
0.7,0,0.00191009,0.050883,52.44178,89.860924,2.452602,3.640727,1.615921,1.267013
0,0,0.001773879,0.016343,52.675274,88.88958,2.44999,3.64622,1.616811,1.251164
-0.7,0,0.001785404,0,52.769707,89.400299,2.457908,3.640993,1.617674,1.257027
-1.4,0,0.001750583,0.028199,52.857635,88.940643,2.462128,3.64644,1.625697,1.239753
-2.1,0,0.001684044,0.034573,52.84919,88.910362,2.456216,3.646886,1.620458,1.24554
-2.8,0,0.001836441,0.060918,52.657204,89.609032,2.454036,3.64361,1.616368,1.262442
-3.5,0,0.001736009,0.094999,52.636505,88.918236,2.451182,3.643458,1.605598,1.264722
-2.8,-0.7,0.001718248,0.055967,52.413902,89.512329,2.45316,3.644481,1.617665,1.258253
-2.1,-0.7,0.00167425,0.032322,52.650005,88.408371,2.458085,3.648928,1.625176,1.230656
-1.4,-0.7,0.001672887,0.031565,52.720806,88.950577,2.460598,3.648052,1.628044,1.233933
-0.7,-0.7,0.001865655,0.028932,52.720276,89.693092,2.458074,3.643349,1.6239,1.254243
0,-0.7,0.001789041,0.027672,52.635628,89.710236,2.456953,3.64179,1.624981,1.253085
0.7,-0.7,0.001743648,0.00596,52.291157,89.465874,2.458001,3.640835,1.617829,1.254366
1.4,-0.7,0.001876127,0.014913,52.083214,90.136757,2.453036,3.636479,1.610958,1.275629
2.1,-0.7,0.001954463,0.009719,51.704784,90.179375,2.453119,3.632745,1.606634,1.280612
2.8,-0.7,0.00198068,0.020991,51.109268,89.843552,2.453294,3.630155,1.604012,1.276615
2.8,-1.4,0.002014491,0.043023,50.81189,89.46785,2.452482,3.628731,1.601662,1.274518
2.1,-1.4,0.00203955,0.019797,51.63195,90.237686,2.45063,3.630792,1.600901,1.290083
1.4,-1.4,0.001798681,0.024958,52.02943,89.690834,2.453424,3.638419,1.611574,1.265612
0.7,-1.4,0.001776652,0,52.248482,89.661919,2.455937,3.637128,1.61345,1.264937
0,-1.4,0.001707472,0.012239,52.425373,88.808495,2.463061,3.645711,1.626314,1.231257
-0.7,-1.4,0.001681139,0.023883,52.622955,89.138504,2.457749,3.646209,1.623563,1.242363
-1.4,-1.4,0.00171736,0.020331,52.642384,88.515244,2.457346,3.648071,1.624028,1.231984
-2.1,-1.4,0.001646907,0.033651,52.46624,87.834457,2.463422,3.651162,1.633253,1.210041
-2.8,-1.4,0.001608591,0.023813,52.22348,88.640282,2.455662,3.644443,1.621082,1.240225
-2.8,-2.1,0.001769289,0.030231,52.076591,88.468063,2.46039,3.647915,1.626101,1.227979
-2.1,-2.1,0.001645205,0.02667,52.251972,88.511513,2.46218,3.648695,1.632282,1.221563
-1.4,-2.1,0.001645667,0.005989,52.479206,88.614853,2.462355,3.646039,1.626016,1.229422
-0.7,-2.1,0.00189905,0.020921,52.515362,87.316124,2.46633,3.655542,1.639572,1.18892
0,-2.1,0.001669391,0.041825,52.432831,88.85672,2.45879,3.64563,1.623258,1.235852
0.7,-2.1,0.001697955,0,52.230915,88.884735,2.460676,3.641312,1.619306,1.242344
1.4,-2.1,0.001786031,0.022785,51.942707,89.505264,2.459033,3.63972,1.619521,1.250936
2.1,-2.1,0.001751239,0.045511,51.511402,89.563675,2.452697,3.634874,1.609564,1.264485
2.8,-2.1,0.001729198,0.026868,50.427101,89.163254,2.453475,3.628699,1.604601,1.262767
2.1,-2.8,0.001733277,0.007584,51.375587,89.480423,2.45611,3.634469,1.608421,1.26458
1.4,-2.8,0.001696714,0.06692,51.829845,88.955544,2.453953,3.64146,1.616071,1.246533
0.7,-2.8,0.001769318,0.020197,52.129143,89.58625,2.459683,3.639645,1.619935,1.252121
0,-2.8,0.00187474,0.027065,52.370544,90.18483,2.454642,3.63791,1.614125,1.27273
-0.7,-2.8,0.001774092,0.018401,52.313934,89.149445,2.462361,3.642092,1.623941,1.241872
-1.4,-2.8,0.001695554,0.016523,52.212669,88.302765,2.462049,3.645447,1.625649,1.225554
-2.1,-2.8,0.001633487,0.022827,52.081573,88.795502,2.461666,3.645095,1.627393,1.230984
0,-3.5,0.001831886,0.02648,52.257652,89.991951,2.444623,3.636653,1.606056,1.283473

File: Traditional_LSR_Data/MV1523-NO-Surface_Layer-Params.csv
X (cm),Y (cm),Unweighted Error,a-SiH Thickness,Amp,Br,Eo,Eg,Ep
0,3.5,0.002132383,106.292984,88.163528,2.411314,3.686675,1.640541,1.265434
2.1,2.8,0.002411942,105.986244,88.076164,2.401664,3.685767,1.628937,1.279319
1.4,2.8,0.002581048,106.507202,87.858574,2.402641,3.685886,1.629565,1.277368
0.7,2.8,0.00292057,106.512863,87.847229,2.397895,3.686755,1.623796,1.282536
0,2.8,0.002722159,106.525223,88.597916,2.393029,3.681651,1.61933,1.30441
-0.7,2.8,0.00286798,106.467918,87.979538,2.399121,3.68529,1.623079,1.285389
-1.4,2.8,0.00294061,106.238197,88.0382,2.396961,3.684855,1.618924,1.291419
-2.1,2.8,0.003237571,105.663925,88.482048,2.386895,3.681868,1.606079,1.315995
-2.8,2.1,0.003044188,105.432594,88.364845,2.391984,3.683039,1.61185,1.302803
-2.1,2.1,0.002727415,106.183022,88.314865,2.394638,3.684182,1.620105,1.290406
-1.4,2.1,0.002916797,106.772507,87.784874,2.399168,3.687209,1.625541,1.274786
-0.7,2.1,0.003156935,106.731949,88.236671,2.393946,3.684846,1.617092,1.29345
0,2.1,0.003278642,106.819153,87.967644,2.395156,3.686147,1.616966,1.290312
0.7,2.1,0.002890484,106.926468,87.815285,2.401529,3.687793,1.626865,1.27197
1.4,2.1,0.003087643,106.572021,87.857513,2.396897,3.687243,1.620782,1.282694
2.1,2.1,0.00276459,106.28933,87.887718,2.402071,3.686497,1.62491,1.277623
2.8,2.1,0.002243048,105.891281,88.54628,2.406054,3.680447,1.625855,1.28981
2.8,1.4,0.002438956,106.304489,88.289017,2.407501,3.68308,1.62722,1.279896
2.1,1.4,0.002482592,106.952927,87.969231,2.407811,3.686152,1.632346,1.267486
1.4,1.4,0.002602973,107.066612,88.932449,2.402423,3.680975,1.622802,1.297402
0.7,1.4,0.00314854,107.126785,87.973198,2.400455,3.686415,1.622217,1.280259
0,1.4,0.00312162,107.058556,88.55925,2.396414,3.682696,1.616802,1.300353
-0.7,1.4,0.003301058,106.882263,88.051971,2.39694,3.686348,1.617799,1.286587
-1.4,1.4,0.002307651,107.106308,88.859566,2.407612,3.681648,1.629874,1.285204
-2.1,1.4,0.002888784,106.346741,87.91185,2.401471,3.686278,1.623103,1.276908
-2.8,1.4,0.002415923,105.755348,88.869934,2.401523,3.678927,1.619025,1.300123
-2.8,0.7,0.002655508,105.602829,88.513786,2.400976,3.681957,1.618303,1.291315
-2.1,0.7,0.002680132,106.319786,88.387955,2.400978,3.684192,1.62182,1.28411
-1.4,0.7,0.002240716,107.086769,88.47776,2.410173,3.684618,1.636346,1.267452
-0.7,0.7,0.002743045,107.111404,88.334969,2.40482,3.685442,1.628808,1.273394
0,0.7,0.002867207,107.060463,88.843765,2.400777,3.682808,1.620448,1.292583
0.7,0.7,0.002829544,107.102432,89.230484,2.398074,3.680108,1.61683,1.305879
1.4,0.7,0.002901564,107.140419,88.637894,2.398339,3.682371,1.618387,1.294945
2.1,0.7,0.00274372,106.888893,88.693748,2.399224,3.680153,1.617455,1.29883
2.8,0.7,0.00271827,106.335617,88.385201,2.402685,3.681782,1.618157,1.288999
3.5,0,0.001753302,106.174454,89.136833,2.419096,3.671711,1.628656,1.282763
2.8,0,0.00195587,106.913925,88.847557,2.413979,3.678479,1.631951,1.275991
2.1,0,0.002311092,107.271561,88.668846,2.40677,3.681908,1.626957,1.279637
1.4,0,0.002832937,107.354454,88.444199,2.398485,3.682826,1.620145,1.289743
0.7,0,0.003348265,107.182755,88.054062,2.394532,3.68527,1.616424,1.287693
0,0,0.002743184,107.311142,88.836967,2.400276,3.681321,1.620732,1.295265
-0.7,0,0.002584534,107.072021,88.546822,2.402943,3.681986,1.623302,1.284288
-1.4,0,0.002447259,107.153542,87.715492,2.410315,3.68776,1.636376,1.253188
-2.1,0,0.002482465,106.334122,88.422066,2.405325,3.683532,1.626045,1.276973
-2.8,0,0.002417917,105.539284,88.907112,2.402791,3.679018,1.618234,1.295744
-3.5,0,0.001782411,105.131386,89.061867,2.422461,3.675303,1.635097,1.270747
-2.8,-0.7,0.002272039,105.443398,89.192841,2.40252,3.678654,1.618964,1.295903
-2.1,-0.7,0.002989696,106.062546,88.782013,2.395433,3.68169,1.612662,1.300337
-1.4,-0.7,0.003072045,106.595032,88.732498,2.394654,3.682971,1.614186,1.296951
-0.7,-0.7,0.002676447,107.129967,88.594437,2.402131,3.684259,1.623898,1.281131
0,-0.7,0.003148736,107.204796,88.559944,2.39703,3.683305,1.6163,1.29281
0.7,-0.7,0.00276237,107.545067,88.659096,2.398079,3.682322,1.620221,1.290922
1.4,-0.7,0.002948054,107.399979,88.475288,2.398628,3.682997,1.617494,1.288371
2.1,-0.7,0.002316645,107.371765,89.153862,2.405038,3.677855,1.621769,1.29307
2.8,-0.7,0.001744541,106.799583,89.65802,2.412632,3.671185,1.623491,1.298032
2.8,-1.4,0.001700384,106.552589,89.33007,2.407918,3.670653,1.61983,1.297243
2.1,-1.4,0.002322597,107.685547,89.06955,2.403587,3.677678,1.619416,1.293457
1.4,-1.4,0.003013684,107.754555,88.949753,2.393995,3.679902,1.609811,1.305551
0.7,-1.4,0.002588421,107.766823,89.632637,2.3977,3.676951,1.614974,1.311841
0,-1.4,0.003031048,107.389404,89.443481,2.392016,3.678325,1.609076,1.31598
-0.7,-1.4,0.003065651,107.044373,89.063774,2.391141,3.68042,1.6103,1.307595
-1.4,-1.4,0.003612577,106.586807,88.281075,2.390134,3.684858,1.609175,1.293468
-2.1,-1.4,0.002971084,106.183754,88.532707,2.396899,3.68341,1.615638,1.289567
-2.8,-1.4,0.002657878,105.224098,89.211296,2.397,3.677397,1.611555,1.30644
-2.8,-2.1,0.002283822,105.432411,89.447647,2.401891,3.677469,1.617351,1.299839
-2.1,-2.1,0.003044197,106.027573,89.849579,2.387076,3.674827,1.60091,1.333295
-1.4,-2.1,0.003176375,106.85054,89.092499,2.390652,3.679452,1.607585,1.310127
-0.7,-2.1,0.003330731,107.25061,89.288925,2.388745,3.679031,1.604988,1.317098
0,-2.1,0.003107712,107.864502,88.816483,2.394156,3.682423,1.614352,1.294229
0.7,-2.1,0.003391242,107.879539,89.639854,2.38699,3.676483,1.60175,1.327115
1.4,-2.1,0.003083676,108.191879,89.033104,2.39442,3.679482,1.609528,1.305259
2.1,-2.1,0.00212108,108.469467,89.004623,2.407717,3.678402,1.625001,1.282605
2.8,-2.1,0.001651559,106.969971,90.041328,2.41175,3.667063,1.619433,1.306283
2.1,-2.8,0.002261521,109.10553,89.655014,2.402067,3.675539,1.616454,1.304672
1.4,-2.8,0.002644685,109.00753,89.844154,2.394397,3.674702,1.608667,1.320403
0.7,-2.8,0.002665159,108.901634,89.166328,2.399058,3.678354,1.615858,1.299215
0,-2.8,0.002804366,108.493835,89.356979,2.39561,3.676996,1.610814,1.3106
-0.7,-2.8,0.002660792,107.902023,89.599701,2.393565,3.676185,1.610644,1.313969
-1.4,-2.8,0.002647197,107.224167,89.713554,2.396426,3.674936,1.609025,1.318417
-2.1,-2.8,0.002117983,106.606239,89.55545,2.406678,3.676771,1.622101,1.293562
0,-3.5,0.00213273,109.206375,89.595322,2.406672,3.675743,1.620011,1.295324

File: Traditional_LSR_Data/MV1523-Surface_Layer-Params.csv
X (cm),Y (cm),Unweighted Error,Surface Roughness Thickness ,a-SiH Thickness,Amp,Br,Eo,Eg,Ep
0,3.5,0.002186871,0,106.053177,89.905685,2.398371,3.673803,1.617095,1.329741
2.1,2.8,0.002433366,0,105.923218,89.876717,2.397066,3.67224,1.617582,1.330021
1.4,2.8,0.002605325,0,106.424454,89.805901,2.397927,3.670606,1.618151,1.331028
0.7,2.8,0.002942617,0,106.504189,89.804413,2.395762,3.670895,1.617303,1.330588
0,2.8,0.002733919,0,106.53093,89.796211,2.394623,3.671862,1.617313,1.330704
-0.7,2.8,0.002884081,0,106.506737,89.787895,2.394729,3.671486,1.617278,1.330755
-1.4,2.8,0.002959579,0,106.302231,89.77211,2.395075,3.670377,1.616542,1.330611
-2.1,2.8,0.003266847,0,105.840881,89.751724,2.394193,3.669935,1.615186,1.330482
-2.8,2.1,0.003062333,0,105.532211,89.767792,2.392908,3.670559,1.613713,1.329708
-2.1,2.1,0.002743116,0,106.124573,89.773621,2.391758,3.671964,1.612557,1.329193
-1.4,2.1,0.002940528,0,106.667282,89.721619,2.393271,3.671593,1.61285,1.329934
-0.7,2.1,0.003169841,0,106.723923,89.72522,2.392182,3.672503,1.612433,1.329699
0,2.1,0.003296108,0,106.816795,89.671326,2.394119,3.671772,1.612579,1.330533
0.7,2.1,0.002912845,0,106.819077,89.700996,2.392071,3.67288,1.611987,1.329631
1.4,2.1,0.00310515,0,106.548599,89.66082,2.392796,3.672562,1.61244,1.330235
2.1,2.1,0.002782853,0,106.231644,89.654724,2.393128,3.672451,1.612578,1.330137
2.8,2.1,0.002258493,0,105.801834,89.661537,2.394898,3.671779,1.612981,1.329906
2.8,1.4,0.002459726,0,106.171448,89.700333,2.395169,3.671933,1.612005,1.3288
2.1,1.4,0.002517775,0,106.757462,89.709976,2.395077,3.672795,1.612211,1.328418
1.4,1.4,0.002614311,0,106.94619,89.740799,2.394748,3.674265,1.611802,1.327762
0.7,1.4,0.003164973,0,107.052124,89.703712,2.395822,3.672611,1.61203,1.328228
0,1.4,0.003129964,0,107.037193,89.688309,2.395612,3.673419,1.612339,1.328561
-0.7,1.4,0.003314193,0,106.906723,89.69632,2.39403,3.673278,1.611869,1.328125
-1.4,1.4,0.002337132,0,106.923363,89.754181,2.393315,3.674948,1.611757,1.327002
-2.1,1.4,0.002906179,0,106.313339,89.707489,2.394744,3.671984,1.612465,1.327564
-2.8,1.4,0.002422596,0,105.728439,89.727951,2.395165,3.671664,1.612198,1.32698
-2.8,0.7,0.002665278,0,105.586731,89.751915,2.394861,3.671597,1.611321,1.326187
-2.1,0.7,0.002696589,0,106.213966,89.757912,2.394994,3.672831,1.610612,1.325794
-1.4,0.7,0.002296983,0,106.820656,89.795372,2.394169,3.674969,1.611689,1.325204
-0.7,0.7,0.002765114,0,106.947647,89.801102,2.393801,3.674548,1.611752,1.324945
0,0.7,0.002876327,0,106.980789,89.820221,2.394067,3.674526,1.611194,1.32436
0.7,0.7,0.002833804,0,107.036209,89.814156,2.394534,3.675009,1.611359,1.324521
1.4,0.7,0.002911014,0,107.081985,89.764519,2.396506,3.673142,1.61195,1.32538
2.1,0.7,0.002751526,0,106.868362,89.727837,2.397514,3.671618,1.61241,1.325959
2.8,0.7,0.002729089,0,106.338623,89.737213,2.397356,3.670546,1.611831,1.325373
3.5,0,0.001765399,0,106.077248,89.687988,2.415919,3.666951,1.620689,1.303062
2.8,0,0.001973252,0,106.787743,89.652695,2.410709,3.671973,1.621599,1.304014
2.1,0,0.002323998,0,107.203323,89.633842,2.408002,3.673748,1.621651,1.304306
1.4,0,0.002855379,0,107.377831,89.528244,2.407649,3.673109,1.622622,1.306287
0.7,0,0.003378921,0,107.297325,89.478897,2.405904,3.672932,1.622724,1.307043
0,0,0.002751318,0,107.325943,89.498535,2.403538,3.674834,1.621765,1.306492
-0.7,0,0.002592173,0,107.094749,89.499588,2.402717,3.673792,1.621233,1.306157
-1.4,0,0.002471788,0,107.037025,89.470085,2.402782,3.673957,1.622099,1.306663
-2.1,0,0.002491107,0,106.340561,89.505157,2.401223,3.674131,1.621259,1.30563
-2.8,0,0.002425631,0,105.59243,89.499557,2.403456,3.672731,1.620306,1.305391
-3.5,0,0.001803516,0,104.99453,89.765488,2.414831,3.670246,1.622177,1.300874
-2.8,-0.7,0.002287589,0,105.44796,89.742477,2.410751,3.673076,1.621724,1.301271
-2.1,-0.7,0.003022791,0,106.137878,89.625328,2.410072,3.672927,1.621565,1.3033
-1.4,-0.7,0.00309699,0,106.64286,89.588875,2.406593,3.674401,1.620559,1.303707
-0.7,-0.7,0.002689492,0,107.077293,89.570076,2.404647,3.675575,1.620216,1.303903
0,-0.7,0.003166642,0,107.243935,89.502792,2.405453,3.674431,1.620373,1.305038
0.7,-0.7,0.002775044,0,107.531723,89.467987,2.403571,3.674829,1.620185,1.305539
1.4,-0.7,0.002959332,0,107.48674,89.467758,2.402558,3.674745,1.619859,1.305389
2.1,-0.7,0.002319341,0,107.360046,89.507256,2.401816,3.674276,1.618794,1.30434
2.8,-0.7,0.001752613,0,106.711349,89.575508,2.409236,3.671439,1.617804,1.303079
2.8,-1.4,0.001702258,0,106.539307,89.555008,2.408859,3.668964,1.618132,1.303315
2.1,-1.4,0.002337896,0,107.582619,89.481033,2.407765,3.673521,1.614803,1.304801
1.4,-1.4,0.003030818,0,107.775963,89.433578,2.405593,3.674693,1.615178,1.305775
0.7,-1.4,0.002594355,0,107.718323,89.44912,2.402541,3.677249,1.615237,1.305687
0,-1.4,0.00303949,0,107.436317,89.42907,2.400981,3.67688,1.615195,1.30603
-0.7,-1.4,0.003075525,0,107.097458,89.400932,2.399378,3.676375,1.615256,1.306482
-1.4,-1.4,0.003632022,0,106.694298,89.354385,2.398574,3.674714,1.61494,1.307022
-2.1,-1.4,0.002978847,0,106.213234,89.351845,2.397811,3.675652,1.614806,1.307
-2.8,-1.4,0.002662614,0,105.253647,89.369987,2.398623,3.674324,1.613898,1.306407
-2.8,-2.1,0.00228985,0,105.360619,89.431999,2.397837,3.676399,1.612755,1.305163
-2.1,-2.1,0.003060234,0,106.067795,89.364326,2.400344,3.675927,1.612113,1.306481
-1.4,-2.1,0.003189157,0,106.83313,89.318138,2.399882,3.675718,1.61137,1.307194
-0.7,-2.1,0.003342389,0,107.249374,89.29879,2.398624,3.676771,1.610641,1.30751
0,-2.1,0.00311764,0,107.768784,89.300346,2.396652,3.677408,1.610057,1.307333
0.7,-2.1,0.003398899,0,107.899094,89.287453,2.396592,3.677494,1.609933,1.307593
1.4,-2.1,0.003089323,0,108.152893,89.258812,2.397938,3.676253,1.609763,1.308038
2.1,-2.1,0.002149016,0,108.277039,89.297592,2.397531,3.676246,1.609901,1.307305
2.8,-2.1,0.001677343,0,106.816605,90.723724,2.406102,3.661887,1.606717,1.335004
2.1,-2.8,0.002357481,0,108.729408,91.14637,2.387966,3.665072,1.585634,1.371643
1.4,-2.8,0.002681682,0,108.76487,91.131805,2.385147,3.666113,1.5873,1.372137
0.7,-2.8,0.00271683,0,108.640221,91.113518,2.383642,3.66498,1.589009,1.372458
0,-2.8,0.002834348,0,108.317062,91.105804,2.382724,3.664538,1.590096,1.372557
-0.7,-2.8,0.002690155,0,107.73317,91.152496,2.379769,3.664999,1.590496,1.371504
-1.4,-2.8,0.002670698,0,107.095352,91.156532,2.381856,3.664125,1.591322,1.371373
-2.1,-2.8,0.002202049,0,106.346191,91.277893,2.381456,3.664718,1.591706,1.368877
0,-3.5,0.002262472,0,108.817993,92.025131,2.387923,3.658207,1.584219,1.388155

File: Traditional_LSR_Data/MV1530-NO-Surface_Layer-Params.csv
X (cm),Y (cm),Unweighted Error,a-SiH Thickness,Amp,Br,Eo,Eg,Ep
2.7,12.3,0.007986751,109.539474,103.0942,2.41496,3.542288,1.582928,1.608673
3.9,12.3,0.007718532,104.851646,101.021545,2.4331,3.5557,1.595737,1.548787
5.1,12.3,0.0075805,107.267899,101.942993,2.421229,3.550946,1.587891,1.577003
6.3,12.3,0.007366463,107.595009,101.591049,2.422198,3.556251,1.589125,1.567718
7.5,12.3,0.007284496,107.535217,101.309502,2.423346,3.55869,1.590367,1.561164
8.7,12.3,0.007293476,107.452415,101.520653,2.424008,3.55704,1.589967,1.564718
9.9,12.3,0.007389576,107.332764,101.628593,2.423719,3.555632,1.589708,1.566823
11.1,12.3,0.007761029,106.165955,101.603867,2.428044,3.553262,1.590496,1.565333
12.3,12.3,0.007877506,105.553673,101.654686,2.430088,3.550175,1.592234,1.562305
12.3,11.1,0.0079299,99.50486,99.822983,2.452242,3.5605,1.610631,1.50171
11.1,11.1,0.007595245,99.716057,99.368752,2.453073,3.5697,1.612498,1.491931
9.9,11.1,0.007435339,101.668182,99.455727,2.447558,3.570271,1.608383,1.500364
8.7,11.1,0.007496313,101.477493,99.353142,2.447547,3.570009,1.609326,1.497598
7.5,11.1,0.00731681,101.397652,99.205795,2.448536,3.572854,1.609799,1.494413
6.3,11.1,0.007363289,101.409325,99.381905,2.447128,3.571035,1.609272,1.498411
5.1,11.1,0.007407587,100.820686,99.304771,2.450012,3.570698,1.610664,1.495544
3.9,11.1,0.007728493,96.771759,99.455925,2.458551,3.566308,1.61749,1.486661
2.7,11.1,0.008070817,105.742203,101.30262,2.432457,3.553914,1.596457,1.55751
2.7,9.9,0.007986464,109.233315,102.540352,2.418348,3.547128,1.58825,1.59572
3.9,9.9,0.007600011,101.427719,99.461243,2.448894,3.569701,1.610554,1.501848
5.1,9.9,0.007569109,100.171463,99.168854,2.451852,3.571087,1.614051,1.489969
6.3,9.9,0.00745252,99.734406,98.969551,2.452723,3.573232,1.615074,1.482959
7.5,9.9,0.007604456,99.895149,99.577438,2.447995,3.567035,1.611448,1.499578
8.7,9.9,0.007460368,99.780563,99.12764,2.452113,3.571628,1.614443,1.486074
9.9,9.9,0.00750476,100.104683,99.237946,2.451273,3.570732,1.612778,1.490129
11.1,9.9,0.007383546,101.063248,99.343987,2.449,3.570891,1.610531,1.496387
12.3,9.9,0.00763938,104.817688,100.831787,2.434934,3.558175,1.599102,1.542084
12.3,8.7,0.007566475,105.289993,100.828278,2.433689,3.55887,1.599022,1.543364
11.1,8.7,0.0075401,100.865395,99.432747,2.449139,3.568948,1.611811,1.497177
9.9,8.7,0.007587049,99.655647,99.208656,2.453049,3.570271,1.615397,1.48696
8.7,8.7,0.007247249,99.14949,98.732819,2.454272,3.576868,1.617099,1.476162
7.5,8.7,0.007515642,99.18309,98.989937,2.453882,3.572558,1.61712,1.481497
6.3,8.7,0.007442991,99.20179,98.946304,2.453954,3.573753,1.616918,1.481109
5.1,8.7,0.007514954,99.76503,98.991486,2.453284,3.573654,1.616019,1.48532
3.9,8.7,0.007530431,101.759773,99.292679,2.449363,3.571647,1.611744,1.498479
2.7,8.7,0.007800711,109.747757,102.385185,2.419208,3.549931,1.589316,1.592727
2.7,7.5,0.008025945,110.123009,102.754913,2.415094,3.546369,1.588472,1.602826
3.9,7.5,0.007845587,101.863327,99.729637,2.447544,3.566939,1.611661,1.508892
5.1,7.5,0.007476223,99.650169,98.979759,2.454797,3.573941,1.617965,1.483479
6.3,7.5,0.007289204,98.999565,98.672112,2.454885,3.577152,1.618689,1.474989
7.5,7.5,0.007575518,99.198792,98.989067,2.453757,3.57174,1.617911,1.481395
8.7,7.5,0.007359838,99.011505,98.794258,2.453453,3.574728,1.617802,1.477497
9.9,7.5,0.007468203,99.408318,99.057175,2.452771,3.572335,1.617065,1.484209
11.1,7.5,0.00746877,100.697884,99.324242,2.448788,3.569952,1.613304,1.495173
12.3,7.5,0.007791425,105.295555,101.213028,2.430698,3.554345,1.598979,1.552837
12.3,6.3,0.007807639,105.077675,100.984718,2.434979,3.55565,1.601912,1.545334
11.1,6.3,0.007684555,100.589798,99.48333,2.449874,3.567312,1.614895,1.496202
9.9,6.3,0.007658277,99.311432,99.160866,2.453372,3.569632,1.618082,1.484993
8.7,6.3,0.007463674,98.827225,99.016068,2.452054,3.572395,1.618937,1.481105
7.5,6.3,0.007433195,98.849495,98.86438,2.453582,3.574017,1.619544,1.478128
6.3,6.3,0.007443768,99.053848,98.817741,2.454511,3.574524,1.619953,1.47832
5.1,6.3,0.007648685,99.712128,99.104622,2.454015,3.570597,1.618347,1.486068
3.9,6.3,0.007751123,101.741066,99.523659,2.448785,3.567891,1.613363,1.50332
2.7,6.3,0.008092802,110.000504,102.824669,2.414963,3.544503,1.58945,1.604798
2.7,5.1,0.007943303,109.627419,102.541389,2.415733,3.547874,1.591206,1.59724
3.9,5.1,0.008179678,101.935127,100.536507,2.442512,3.556874,1.610565,1.527984
5.1,5.1,0.007708333,99.80587,99.317314,2.45146,3.568202,1.617903,1.492794
6.3,5.1,0.007470811,99.203827,98.935631,2.453207,3.573227,1.619831,1.482012
7.5,5.1,0.007668188,99.092728,99.171059,2.453458,3.569427,1.619885,1.485358
8.7,5.1,0.007555367,99.06842,99.144783,2.451116,3.570648,1.619015,1.485798
9.9,5.1,0.007696414,99.466194,99.251488,2.451213,3.568058,1.618662,1.488813
11.1,5.1,0.007788682,100.486755,99.650078,2.449051,3.565135,1.615583,1.500588
12.3,5.1,0.007703094,104.604065,100.650078,2.434993,3.558128,1.603625,1.538089
12.3,3.9,0.007763484,104.84819,100.913185,2.433062,3.55526,1.603194,1.54556
11.1,3.9,0.007815115,101.08709,99.711273,2.446923,3.563623,1.614923,1.505011
9.9,3.9,0.007806292,100.302528,99.544266,2.447861,3.565738,1.616468,1.49887
8.7,3.9,0.007897789,100.140488,99.670692,2.44753,3.563155,1.616562,1.50162
7.5,3.9,0.007729939,100.042198,99.433327,2.448453,3.567226,1.617487,1.496161
6.3,3.9,0.0076545,100.024559,99.381897,2.448816,3.56813,1.617598,1.495155
5.1,3.9,0.008012927,100.515671,99.760582,2.448462,3.563792,1.616781,1.505436
3.9,3.9,0.008358294,102.217133,100.607964,2.442927,3.554891,1.610992,1.530778
2.7,3.9,0.008547873,109.923363,103.612099,2.411013,3.534746,1.588437,1.623971
2.7,2.7,0.008316465,112.271568,104.197578,2.401283,3.533103,1.584242,1.643353
3.9,2.7,0.008283186,106.074974,102.004524,2.425846,3.545084,1.599555,1.574837
5.1,2.7,0.007817867,104.992188,100.7547,2.431953,3.557873,1.604693,1.543491
6.3,2.7,0.007894963,105.104637,100.906883,2.429335,3.555939,1.603786,1.54718
7.5,2.7,0.008528317,105.547646,102.225723,2.420667,3.541364,1.597848,1.579335
8.7,2.7,0.007936281,105.236305,101.113983,2.428107,3.553829,1.603162,1.551085
9.9,2.7,0.007989708,105.287537,101.037209,2.428179,3.553967,1.603021,1.550455
11.1,2.7,0.008139421,105.718277,101.676788,2.4247,3.547889,1.600257,1.565519
12.3,2.7,0.008102488,108.259377,102.908127,2.413693,3.540152,1.591951,1.600808

File: Traditional_LSR_Data/MV1530-Surface_Layer-Params.csv
X (cm),Y (cm),Unweighted Error,Surface Layer Thickness,a-SiH Thickness,Amp,Br,Eo,Eg,Ep
2.7,12.3,0.00309149,0.768415,108.853539,86.616608,2.444151,3.744364,1.626322,1.233856
3.9,12.3,0.00282546,0.749369,104.218018,86.891495,2.4426,3.74328,1.626989,1.237848
5.1,12.3,0.002898112,0.730406,106.632607,87.125748,2.441255,3.738729,1.624444,1.244413
6.3,12.3,0.002828156,0.708366,106.974083,87.219086,2.440994,3.738599,1.625081,1.244052
7.5,12.3,0.002754863,0.702017,106.919594,87.174873,2.440687,3.738945,1.625698,1.24272
8.7,12.3,0.002752605,0.7033,106.836685,87.296394,2.442208,3.737964,1.62528,1.245
9.9,12.3,0.002804399,0.712019,106.710228,87.265877,2.441967,3.738481,1.625142,1.244435
11.1,12.3,0.003013986,0.74581,105.52507,86.997192,2.443029,3.742542,1.62494,1.240144
12.3,12.3,0.002786742,0.768587,104.896873,86.886993,2.442984,3.743631,1.625824,1.236077
12.3,11.1,0.002593588,0.783895,98.887802,86.617119,2.443076,3.749863,1.63147,1.226098
11.1,11.1,0.002658976,0.743082,99.128036,86.849098,2.443827,3.749438,1.632742,1.229492
9.9,11.1,0.002575643,0.727525,101.075523,86.867035,2.443069,3.747514,1.631766,1.230945
8.7,11.1,0.002537466,0.735831,100.879379,86.727402,2.441809,3.748676,1.632487,1.227808
7.5,11.1,0.00254829,0.715351,100.817154,86.906891,2.443115,3.746866,1.632304,1.231703
6.3,11.1,0.002561512,0.720062,100.825188,86.947372,2.442414,3.746349,1.632023,1.232961
5.1,11.1,0.002551408,0.725957,100.237549,86.879242,2.443726,3.747111,1.632457,1.231948
3.9,11.1,0.002633604,0.760529,96.195717,86.877968,2.444272,3.749857,1.6332,1.23132
2.7,11.1,0.003013099,0.780844,105.073685,86.410851,2.443437,3.750237,1.630515,1.227571
2.7,9.9,0.003052006,0.769515,108.548241,86.342026,2.443849,3.748313,1.630596,1.22751
3.9,9.9,0.002679314,0.742193,100.826691,86.657928,2.443612,3.750419,1.633883,1.228558
5.1,9.9,0.002559121,0.743714,99.579025,86.642494,2.442624,3.750857,1.634974,1.226018
6.3,9.9,0.002490526,0.733185,99.153114,86.727974,2.442197,3.750028,1.634965,1.225979
7.5,9.9,0.002608858,0.746223,99.305122,86.857933,2.440666,3.748019,1.632509,1.232184
8.7,9.9,0.00246616,0.734959,99.197441,86.809547,2.442288,3.749001,1.634452,1.227702
9.9,9.9,0.002517772,0.738015,99.516968,86.791214,2.442409,3.749166,1.633562,1.228002
11.1,9.9,0.002560678,0.722601,100.480316,86.922775,2.443447,3.746699,1.632695,1.232294
12.3,9.9,0.002626178,0.747749,104.183716,86.84024,2.442901,3.744849,1.629756,1.234825
12.3,8.7,0.002555464,0.742139,104.65712,86.794609,2.442825,3.744977,1.630573,1.233722
11.1,8.7,0.002528744,0.741343,100.268951,86.754272,2.44265,3.748917,1.634078,1.228351
9.9,8.7,0.002481061,0.748614,99.063057,86.679726,2.442619,3.750922,1.635555,1.2246
8.7,8.7,0.002473993,0.710989,98.590691,86.916039,2.442912,3.748303,1.635501,1.229536
7.5,8.7,0.002479945,0.740804,98.600632,86.688919,2.442059,3.750954,1.636201,1.22502
6.3,8.7,0.00246797,0.73312,98.625435,86.756073,2.442431,3.750414,1.635897,1.226763
5.1,8.7,0.002572529,0.737208,99.181831,86.630722,2.44292,3.751804,1.6362,1.225605
3.9,8.7,0.002564587,0.738489,101.158073,86.564941,2.443835,3.751421,1.635383,1.225925
2.7,8.7,0.002960621,0.752232,109.073891,86.365898,2.445292,3.747963,1.63186,1.227333
2.7,7.5,0.003067367,0.773185,109.427895,86.127411,2.443424,3.750473,1.633086,1.22273
3.9,7.5,0.002728734,0.767578,101.238297,86.381187,2.443116,3.754287,1.636598,1.223018
5.1,7.5,0.002488692,0.735932,99.068306,86.664948,2.444102,3.751734,1.637677,1.225655
6.3,7.5,0.002464642,0.71609,98.438362,86.802391,2.442813,3.749727,1.63693,1.22765
7.5,7.5,0.002408937,0.750017,98.608963,86.562744,2.441448,3.752169,1.637187,1.222323
8.7,7.5,0.002429905,0.725318,98.442894,86.768921,2.441503,3.749376,1.636294,1.22697
9.9,7.5,0.00246637,0.735976,98.828293,86.750916,2.442121,3.749961,1.63647,1.227182
11.1,7.5,0.00247844,0.73534,100.108078,86.761902,2.442001,3.748443,1.635073,1.229325
12.3,7.5,0.002627758,0.764678,104.644569,86.661026,2.44132,3.746308,1.631593,1.232174
12.3,6.3,0.002491719,0.771303,104.421776,86.50386,2.443361,3.748517,1.633826,1.227245
11.1,6.3,0.00245865,0.759844,99.980225,86.578209,2.441947,3.751266,1.636852,1.22406
9.9,6.3,0.00241578,0.758927,98.713821,86.533165,2.441599,3.752419,1.637748,1.221805
8.7,6.3,0.002419962,0.737098,98.250717,86.771347,2.440126,3.749864,1.637366,1.227012
7.5,6.3,0.002420535,0.733756,98.275635,86.70475,2.441183,3.750687,1.637923,1.225521
6.3,6.3,0.002443949,0.734139,98.478409,86.635445,2.442302,3.751441,1.638624,1.224732
5.1,6.3,0.002425551,0.757469,99.112701,86.455795,2.442882,3.753295,1.638593,1.221357
3.9,6.3,0.002554226,0.76358,101.119865,86.336807,2.443316,3.753861,1.637729,1.22143
2.7,6.3,0.002938416,0.786386,109.295082,85.97715,2.443316,3.751689,1.634338,1.220297
2.7,5.1,0.002933241,0.769364,108.939713,86.183525,2.442258,3.749896,1.634338,1.224762
3.9,5.1,0.002667765,0.807684,101.279274,86.263512,2.441016,3.754654,1.63713,1.223201
5.1,5.1,0.002460767,0.763049,99.202545,86.464691,2.441679,3.752664,1.638602,1.223717
6.3,5.1,0.002427737,0.737739,98.624702,86.637123,2.441785,3.751182,1.638834,1.225825
7.5,5.1,0.002424225,0.759899,98.496918,86.516312,2.441588,3.752597,1.639176,1.222453
8.7,5.1,0.002461532,0.745933,98.483879,86.682869,2.440034,3.750545,1.638074,1.226717
9.9,5.1,0.002407507,0.763464,98.864182,86.494095,2.440269,3.752028,1.638623,1.222844
11.1,5.1,0.002495399,0.770353,99.870895,86.514481,2.44159,3.751889,1.637741,1.224071
12.3,5.1,0.002458383,0.761071,103.961205,86.529488,2.44144,3.747589,1.634128,1.228837
12.3,3.9,0.002468903,0.767523,104.198746,86.520035,2.441395,3.746959,1.634446,1.230233
11.1,3.9,0.002440319,0.77512,100.462173,86.407661,2.440852,3.751724,1.638139,1.223525
9.9,3.9,0.002486306,0.772636,99.68663,86.432777,2.439518,3.752646,1.638338,1.22314
8.7,3.9,0.00244875,0.78446,99.517319,86.360954,2.439134,3.752881,1.638446,1.222389
7.5,3.9,0.002461485,0.765169,99.435051,86.471962,2.439621,3.752358,1.638777,1.22415
6.3,3.9,0.002466105,0.756609,99.42421,86.563538,2.440256,3.751225,1.638568,1.2263
5.1,3.9,0.002590606,0.792023,99.883667,86.243477,2.440668,3.755803,1.639591,1.220703
3.9,3.9,0.002694225,0.826649,101.543442,85.997559,2.441425,3.757289,1.638515,1.218132
2.7,3.9,0.00300863,0.835407,109.176895,85.644646,2.442745,3.754471,1.635617,1.215573
2.7,2.7,0.003017106,0.809447,111.529099,85.667686,2.441903,3.7519,1.635736,1.216787
3.9,2.7,0.002669596,0.818257,105.374069,86.09108,2.440886,3.751881,1.635979,1.22311
5.1,2.7,0.002588432,0.76873,104.339989,86.373314,2.439612,3.749653,1.63622,1.227549
6.3,2.7,0.002595685,0.777007,104.444397,86.318855,2.437685,3.749849,1.636009,1.226311
7.5,2.7,0.00289618,0.837236,104.835373,86.077827,2.435229,3.751586,1.634175,1.223594
8.7,2.7,0.002621288,0.780558,104.571457,86.378654,2.437604,3.748898,1.635763,1.227136
9.9,2.7,0.002628973,0.786335,104.61776,86.222755,2.437212,3.750385,1.636017,1.224139
11.1,2.7,0.002595109,0.804388,105.030136,86.240288,2.437334,3.749879,1.635116,1.22509
12.3,2.7,0.002717786,0.796012,107.559128,86.373032,2.439178,3.746169,1.633125,1.229624
